Repository: hyperspy/EMC2024_HyperSpy_Workshop

# EMC2024 HyperSpy Workshop

Training material used during the 2024 HyperSpy Workshop at the European Microscopy Congress 2024 in Copenhagen.

## Tutorial venue and schedule

### Venue

Haderup auditoriet, Panum Instituttet, Blegdamsvej 3, 2200 Kbh. N. (Careful, not CFIM, but Haderup auditoriet).

### Schedule

The workshop will take place from 9:00 to 17:00 CEST on Sunday the 25th of September. Coffee and tea will be served at the venue from 8:30 to 9:00.


| Time         | Activity                   | Presenter              |
|--------------|----------------------------|------------------------|
| 8:30-9:00    | Welcome coffee/tea         |                        |
| 9:00-9:15    | Intro talk                 | Francisco de la Peña   |
| 9:15-10:30   | Intro tutorial             | Magnus Nord            |
| 10:30-10:45  | Coffee break               |                        |
| 10:45-11:30  | Decomposition and BSS      | Francisco de la Peña   |
| 11:30-12:15  | Curve fitting              | Francisco de la Peña   |
| 12:15-13:00  | EDX                        | Katherine MacArthur    |
| 13:00-13:45  | Lunch break                |                        |
| 13:45-14:30  | EELS                       | Francisco de la Peña   |
| 14:30-15:15  | Lumispy                    | Gunnar Kusch           |
| 15:15-15:30  | Coffee break               |                        |
| 15:30-16:15  | Lazy                       | Magnus Nord            |
| 16:15-17:00  | Pyxem                      | Magnus Nord            |

File: 4-EDX_with_eXSpy/TEM_EDS_nanoparticles_completed.ipynb
# EDS-TEM quantification of core shell nanoparticles

Using machine learning methods, such as independent component analysis (ICA), the composition of embedded nanostructures, such as core-shell nanoparticles, can be accurately measured as demonstrated by D. Roussow et al., Nano Letters, 2015 (see the [full article](https://www.repository.cam.ac.uk/bitstream/handle/1810/248102/Roussouw%20et%20al%202015%20Nano%20Letters.pdf?sequence=1)). Using the same data, this notebook reproduces the main results of this article.


## Author

* 13/04/2015 Pierre Burdet - Developed for HyperSpy workshop at University of Cambridge

## Changes

* 29/05/2016 Duncan Johnstone. Update the syntax for HyperSpy 0.8.5 (Python 3 compatibility)
* 03/08/2016 Francisco de la Peña. Update the syntax for HyperSpy 1.1
* 06/08/2016 Francisco de la Peña. Update the syntax for HyperSpy 0.8.1
* 27/08/2016 Pierre Burdet. Update for workshop at EMC Lyon
* 04/04/2018 Joshua Taillon. Bugfix and update for workshop at NIST
* 18/07/2019 Katherine MacArthur. Update to include basic quantification, for M&M 2019 Portland
* 15/05/2021 Katherine MacArthur. Update for NordTEMHub 2021.

## Requirements

* HyperSpy 1.5.1

## <a id='top'></a> Contents

1. <a href='dat'> Specimen & Data</a>
2. <a href='#loa'> Loading and viewing data</a>
3. <a href='#counts'> Extracting Counts </a>
4. <a href='#quant'> Basic Quantification </a>
5. <a href='#bss'> Blind source separation of core/shell nanoparticles</a>
6. <a href='#bare'> Representative spectrum from bare cores</a>
7. <a href='#com'> Comparison and quantification</a>
8. <a href='#fur'> Going father: Isolating the nanoparticles</a>

# <a id='dat'></a> 1. Specimen & Data

The sample and the data used in this tutorial are described in 
D. Roussow, et al., Nano Letters, In Press (2015) (see the [full article](https://www.repository.cam.ac.uk/bitstream/handle/1810/248102/Roussouw%20et%20al%202015%20Nano%20Letters.pdf?sequence=1)).

FePt@Fe$_3$O$_4$ core-shell nanoparticles are investigated with an EDS/TEM experiment (FEI Osiris TEM, 4 EDS detectors). The composition of the core can be measured with ICA (see figure 1c). To prove the accuracy of the results, measurements on bare FePt bimetallic nanoparticles from a synthesis prior to the shell addition step are used.

<img src="images/core_shell.png" style="height:350px;">
Figure 1: (a) A spectrum image obtained from a cluster of core-shell nanoparticles. (b) The nanoparticles are comprised of a bi-metallic Pt/Fe core surrounded by an iron oxide shell on a carbon support. (c) ICA decomposes the mixed EDX signals into components representing the core (a), (IC0), shell (IC1) and support (IC2)...

# <a id='loa'></a> 2. Loading and viewing data

<a href='#top'> Table of contents</a>

Import HyperSpy, numpy and matplotlib libraries.

*Remember, if at any point you do not understand how a function operates, its help file can be loaded by typing the name of the command followed by a '?' into a cell and then running that cell.*

The following lines are only required for installing HyperSpy in JupyterLite

```
%pip uinstall widgetsnbextension
%pip install ipywidgets==8.1.3
%pip install hyperspy[gui-jupyter]
```

```
%matplotlib qt
import hyperspy.api as hs
```

Load the spectrum images of the bare nanoparticles and those with a core-shell structure.

```
c = hs.load("bare_core.hdf5", reader='HSPY')
cs = hs.load("core_shell.hdf5", reader='HSPY')
```

C:\Users\katherine.macarthur\AppData\Local\anaconda3\lib\site-packages\paramiko\transport.py:219: CryptographyDeprecationWarning: Blowfish has been deprecated
  "class": algorithms.Blowfish,

```
hs.print_known_signal_types()
```

+--------------------+---------------------+--------------------+---------+
|    signal_type     |       aliases       |     class name     | package |
+--------------------+---------------------+--------------------+---------+
| DielectricFunction | dielectric function | DielectricFunction |  exspy  |
|      EDS_SEM       |                     |   EDSSEMSpectrum   |  exspy  |
|      EDS_TEM       |                     |   EDSTEMSpectrum   |  exspy  |
|        EELS        |       TEM EELS      |    EELSSpectrum    |  exspy  |
+--------------------+---------------------+--------------------+---------+

Check the metadata has imported correctly. In particular whether the list of elements you wish to analyse is correct.

```
cs.metadata
```

├── Acquisition_instrument
│   └── TEM
│       ├── Detector
│       │   └── EDS
│       │       ├── azimuth_angle = 0.0
│       │       ├── elevation_angle = 35.0
│       │       └── energy_resolution_MnKa = 130.0
│       ├── Stage
│       │   └── tilt_alpha = 0.0
│       ├── acquisition_mode = STEM
│       ├── beam_energy = 200.0
│       └── microscope = Microscope TecnaiOsiris 200 kV D658 AnalyticalTwin
├── General
│   ├── FileIO
│   │   ├── 0
│   │   │   ├── hyperspy_version = 1.7.0
│   │   │   ├── io_plugin = hyperspy.io_plugins.hspy
│   │   │   ├── operation = load
│   │   │   └── timestamp = 2022-05-04T08:37:30.930523+01:00
│   │   ├── 1
│   │   │   ├── hyperspy_version = 1.7.0
│   │   │   ├── io_plugin = hyperspy.io_plugins.hspy
│   │   │   ├── operation = save
│   │   │   └── timestamp = 2022-05-04T08:40:10.798537+01:00
│   │   └── 2
│   │       ├── hyperspy_version = 1.7.5
│   │       ├── io_plugin = rsciio.hspy
│   │       ├── operation = load
│   │       └── timestamp = 2024-08-22T11:54:30.456334+01:00
│   ├── date = 14.10.2014
│   └── title = Core shell
├── Sample
│   ├── elements = ['Fe', 'Pt']
│   └── xray_lines = ['Fe_Ka', 'Pt_La']
└── Signal
    ├── signal_origin = 
    └── signal_type = EDS_TEM

Plot the core-shell data to inspect the signal level:

```
c.plot()
```

Plotting the integrated counts for the whole spectrum image is a good way to check what elements exist in the sample. Adding 'True' to the function also labels any elements from the metadata onto the spectrum.

```
cs.sum().plot(True)
```

## <a id='#counts'></a> 3. Extracting count maps of elements

<a href='#top'> Table of contents</a>

If they're not already added it is important to make sure all the elements you want to extract the intensities for are in the metadata of the sample.

```
cs.set_elements(['Fe','Pt'])
cs.set_lines(['Fe_Ka', 'Pt_La'])

c.set_elements(['Fe','Pt'])
c.set_lines(['Fe_Ka', 'Pt_La'])
#cs.add_elements and cs.add_lines also work if you don't want to override what is 
#already in the metadata.
```

Extracting lines can be done without any background or integration window parameters. However if none are specified the default integration window is 1 FWHM and no background subtraction is carried out.

Line_width is the distance from the x-ray line (in FWHM) the the background window is taken [left, right] allowing different distances for the two directions.
An asymmetric value is used here because otherwise the Pt background windows overlap with the Cu K$_β$ line from the sample grid.

```
bw = cs.estimate_background_windows(line_width=[2.0, 2.0])
iw =  cs.estimate_integration_windows(windows_width=3)
```

```
bw
```

array([[5.99958948, 6.13435965, 6.67344035, 6.80821052],
       [8.96061636, 9.1211109 , 9.7630891 , 9.92358364]])

It is important to plot the windows to check that they are selecting the data correctly otherwise errors, particularly in background subtraction arise.

The integration windows are represented by dashed lines and background windows by solid lines. The estimated background is the plotted by the close to horizontal black lines.

```
cs.sum().plot(True, background_windows=bw, integration_windows=iw)
```

Just plotting the raw data doesn't easily show the lines we're interested in. We can improve this by plotting only a subsection of the energy range.

```
cs.isig[5.:12.5].sum().plot(True, background_windows=bw, integration_windows=iw)
```

*Try running the previous two cells of code  above with line_width=[3.0,3.0] and see how this results in an erroneous, background subtraction by plotting the background lines. (You might need to zoom in to see it)*

Another way to adjust the location of the background windows is by changing specific numbers in the background window array individually.

Running the 'bw' command will output the array, which contains keV coordinates corresponding to the position of the background windows. Each row corresponds to a different element in the list given in the metadata. Remember arrays in Python start at (0,0).

These two commands therefore alter the position of the start and end points of the left-hand background window for Pt.

```
bw
```

array([[5.99958948, 6.13435965, 6.67344035, 6.80821052],
       [8.96061636, 9.1211109 , 9.7630891 , 9.92358364]])

```
bw[1, 0] = 8.44
bw[1, 1] = 8.65
bw
```

array([[5.99958948, 6.13435965, 6.67344035, 6.80821052],
       [8.44      , 8.65      , 9.7630891 , 9.92358364]])

Often it is prudent to rebin the data such that counts per pixel are increased and a more reliable background subtraction can be carried out. This can be easily done with the rebin function to any new scale.

These functions will perform rebinning on both the core-shell ('cs') data and the core-only ('c') data. We define using the 'scale' parameter that we want 2x binning in X, 2x binning in Y, and 1x binning in Z (our counts).

*Note, as we are re-defining 'cs' or 'c', this overwrites our previously-imported data. This means running this command multiple times will re-bin the data multiple times. If you accidentally run this command too many times, simply re-import the data by running the 'hs.load' commands at the top of this workbook'.*

```
c.rebin(scale=(2, 2, 1)).plot()
```

```
cs = cs.rebin(scale=(2,2,1))
c = c.rebin(scale=(2,2,1))
```

```
cs.plot(True)
```

Finally, once the background subtraction windows have been selected to be in careful positions it is possible to extract the intensities. 

Note that exactly the same windows have been used for analysis of both the 'core' and 'core-shell' data sets. This is critical here as we are comparing the two datasets.

```
cs_intensities = cs.get_lines_intensity(background_windows=bw, integration_windows=iw)
c_intensities = c.get_lines_intensity(background_windows=bw, integration_windows=iw)
```

Each 'get_lines_intensity' command will create a list of images, again in the same order of the list of elements in the list of metadata. If the element is not in the metadata its intensity map will not be extracted.

We can then run 'cs_intensities' to confirm the that we have extracted intensity maps for all our elements of interest.

```
cs_intensities
```

[<BaseSignal, title: X-ray line intensity of Core shell: Fe_Ka at 6.40 keV, dimensions: (16, 16|)>,
 <BaseSignal, title: X-ray line intensity of Core shell: Pt_La at 9.44 keV, dimensions: (16, 16|)>]

```
# Plotting one particular image (in this case, the first, Fe_Ka map) can be done with:
cs_intensities[1].plot()
```

```
#All the intensity maps can be plotted using:
hs.plot.plot_images(cs_intensities, cmap='viridis', axes_decor=None, scalebar='all')
```

[<Axes: title={'center': 'Fe_Ka at 6.40 keV'}>,
 <Axes: title={'center': 'Pt_La at 9.44 keV'}>]

Plotting and extracting intensity for both data sets can be condensed into one line.

```
axes = hs.plot.plot_images((c.get_lines_intensity(background_windows=bw, integration_windows=iw)
                                          + cs.get_lines_intensity(background_windows=bw, integration_windows=iw)),
                           scalebar='all', axes_decor=None, per_row=2, cmap='viridis')
```

## <a id='#quant'></a> 4. Quantification of count maps

<a href='#top'> Table of contents</a>

Hyperspy is able to carry out EDX quantification using k-factors 'CL', zeta-factors 'zeta', or cross_sections 'cross_sections'. 

All these methods are applied in the same way using the combination of the stack of intensities and and original data.

For 'zeta' or 'cross_section' quantification both a 'live_time' and a 'beam_current' should be in the metadata.

```
#Setting these parameters in the metadata.
cs.set_microscope_parameters(live_time = 6.15) #in seconds
cs.set_microscope_parameters(beam_current = 0.5) #in nA
```

```
#From Brucker software (Esprit) k-factors
factors = [1.450226, 5.75602]
```

```
quant = cs.quantification(cs_intensities, 'CL', factors=factors)
```

[########################################] | 100% Completed | 105.37 ms

```
quant
```

[<BaseSignal, title: atomic percent of Fe, dimensions: (16, 16|)>,
 <BaseSignal, title: atomic percent of Pt, dimensions: (16, 16|)>]

```
quant[1].plot()
```

Again as with the intensities the quantification function result produces a list of images with atomic percent of each element (at least in the 'CL' case). 

In the 'zeta' and 'cross_section' methods more information is outputed from quantification. See the [EDS quantification](http://hyperspy.org/hyperspy-doc/current/user_guide/eds.html#eds-quantification) section of the documentation for more details.

Alternatively, if the factors are treated as cross_sections then the output result contains two lists of images, the first is a list of atomic *percent* maps (Index [0]) the second is a list of atomic *number* maps (Index [1]). This allows us to 'zero-out' regions of the image with too few counts.

*Please note these values aren't accurate cross-sections but can be used as such for the purpose of this demo.*

Ignore the warning produced, in this case we want to use a 1nm$^2$ probe size. As long as the pixel scale is calibrated in your spectrum image, probe size is taken as the pixel unless otherwise specified using s.set_microscope_parameters(probe_area = ?).

```
factors = [5., 14.]
quant = cs.quantification(cs_intensities, 'cross_section', factors=factors)
```

```
quant
```

([<BaseSignal, title: atomic percent of Fe, dimensions: (16, 16|)>,
  <BaseSignal, title: atomic percent of Pt, dimensions: (16, 16|)>],
 [<BaseSignal, title: atom counts of Fe, dimensions: (16, 16|)>,
  <BaseSignal, title: atom counts of Pt, dimensions: (16, 16|)>])

Summing all the images containing numbers of atoms (quant[1]) gives us an image mapping out the total number of estimated atoms in the sample.

```
No_of_atoms = quant[1][0] + quant[1][1]
No_of_atoms.plot()
```

This 'total number of atoms' image can be used to make a mask and 'zero-out' any region of the image where the total counts equate to less than 1 atom count. This could also be done on an element by element basis instead.

```
Mask = No_of_atoms > 2.
hs.plot.plot_images([Mask*quant[0][0], Mask*quant[0][1]], scalebar ='all', cmap='viridis',
                   label=['Fe', 'Pt'], axes_decor='off', vmin=0, vmax=100)
```

[<Axes: title={'center': 'Fe'}, xlabel='x axis (nm)', ylabel='y axis (nm)'>,
 <Axes: title={'center': 'Pt'}, xlabel='x axis (nm)', ylabel='y axis (nm)'>]

## <a id='bss'></a> 5. Non-negative Matrix Factorisation of core/shell nanoparticles

<a href='#top'> Table of contents</a>

Apply non-negative matrix facorisation (NMF) to obtain a factor (spectrum) corresponding to the core.

```
cs.change_dtype('float')
cs.decomposition()
```

Decomposition info:
  normalize_poissonian_noise=True
  algorithm=SVD
  output_dimension=None
  centre=None

```
ax = cs.plot_explained_variance_ratio()
```

ICA on the three first components.

```
cs.decomposition(algorithm='NMF', output_dimension=3)
```

Decomposition info:
  normalize_poissonian_noise=True
  algorithm=NMF
  output_dimension=3
  centre=None
scikit-learn estimator:
NMF(n_components=3)

C:\Users\katherine.macarthur\AppData\Local\anaconda3\lib\site-packages\sklearn\decomposition\_nmf.py:1665: ConvergenceWarning: Maximum number of iterations 200 reached. Increase it to improve convergence.
  warnings.warn(

```
axes = cs.plot_decomposition_loadings()
```

```
axes = cs.plot_decomposition_factors()
```

The first component corresponds to the core.

```
s_nmf = cs.get_decomposition_factors().inav[1]
```

```
s_nmf.plot()
```

C:\Users\katherine.macarthur\AppData\Local\anaconda3\lib\site-packages\hyperspy\drawing\utils.py:168: RuntimeWarning: More than 20 figures have been opened. Figures created through the pyplot interface (`matplotlib.pyplot.figure`) are retained until explicitly closed and may consume too much memory. (To control this warning, see the rcParam `figure.max_open_warning`). Consider using `matplotlib.pyplot.close()`.
  fig = plt.figure(**kwargs)

## <a id='bare'></a> 6. Representative spectrum from bare cores

<a href='#top'> Table of contents</a>

To obtain an integrated representative spectrum of the bare nanoparticles, the low intensity of Pt L$_{\alpha}$ is masked.

```
pt_la = c.get_lines_intensity(['Pt_La'])[0]
mask = pt_la > 12
```

```
axes = hs.plot.plot_images((mask * 1, pt_la * mask), axes_decor=None, colorbar=None,
                           label=['Mask', 'Pt Lα intensity'], cmap='viridis')
```

To apply the mask, the navigation dimensions of the mask must be manipulated to match the navigation dimensions of the EDS spectrum image. This is achieved crudely via first generating a mask using the built in vacuum_mask() method and then overwriting the data with the mask generated above.

```
c_mask = c.sum(-1)
c_mask.data = mask.data
```

The sum over the particles is used as a bare core spectrum.

```
s_bare = (c * c_mask).sum()
```

```
s_bare.plot()
```

## <a id='com'></a> 7. Model fitting and quantification

<a href='#top'> Table of contents</a>

With a greater signal to noise ratio from integrating the spectrum curve fitting now beceoms possible as a method of intensity extraction. 

First we stack together the spectrum of bare particles and the first ICA component.

```
s_bare.change_dtype('float')
s = hs.stack([s_bare, s_nmf], new_axis_name='Bare or NMF')
s.metadata.General.title = 'Bare or NMF'
```

[########################################] | 100% Completed | 117.38 ms

```
axes = hs.plot.plot_spectra(s, style='mosaic', legend=['Bare particles', 'NMF #1'])
```

### Method 1 - Window extraction

X-ray intensities measurement with background subtraction, using the windows created earlier.

```
s.plot(background_windows=bw, integration_windows=iw)
```

```
sI = s.get_lines_intensity(background_windows=bw, integration_windows=iw)
```

```
print('Bare core Fe_Kα/Pt_Lα ratio: \t{:.2f}'.format(list(sI[0].inav[0].data / sI[1].inav[0].data)[0]))
print('NMF Fe_Kα/Pt_Lα ratio: \t\t{:.2f}'.format(list(sI[0].inav[1].data / sI[1].inav[1].data)[0]))
```

Bare core Fe_Kα/Pt_Lα ratio: 	0.20
NMF Fe_Kα/Pt_Lα ratio: 		0.73

### Method 2 - Model fitting

Measure X-ray intensity by fitting a Gaussian model

```
#Removing the low energy part of the spectrum as this is not a region we're interested in.
m = s.isig[5.:15.].create_model()
```

```
#These lines needed to be added to the model because they are not in the metadata. 
#In this way they are included in the curve fitting but not in the final quantification.
m.add_family_lines(['Cu_Ka', 'Co_Ka'])
```

```
m.components
```

   # |      Attribute Name |      Component Name |      Component Type
---- | ------------------- | ------------------- | -------------------
   0 |  background_order_6 |  background_order_6 |          Polynomial
   1 |               Fe_Ka |               Fe_Ka |            Gaussian
   2 |               Fe_Kb |               Fe_Kb |            Gaussian
   3 |               Pt_La |               Pt_La |            Gaussian
   4 |              Pt_Lb1 |              Pt_Lb1 |            Gaussian
   5 |              Pt_Lb4 |              Pt_Lb4 |            Gaussian
   6 |               Pt_Ln |               Pt_Ln |            Gaussian
   7 |               Pt_Ll |               Pt_Ll |            Gaussian
   8 |              Pt_Lb2 |              Pt_Lb2 |            Gaussian
   9 |              Pt_Lb3 |              Pt_Lb3 |            Gaussian
  10 |              Pt_Lg3 |              Pt_Lg3 |            Gaussian
  11 |              Pt_Lg1 |              Pt_Lg1 |            Gaussian
  12 |               Cu_Ka |               Cu_Ka |            Gaussian
  13 |               Cu_Kb |               Cu_Kb |            Gaussian
  14 |               Co_Ka |               Co_Ka |            Gaussian
  15 |               Co_Kb |               Co_Kb |            Gaussian

```
m.plot()
```

```
m.multifit()
```

  0%|          | 0/2 [00:00<?, ?it/s]

```
m.fit_background()
```

```
m.calibrate_energy_axis()
```

```
m.plot()
```

```
m.save_parameters2file('parameters')
```

```
m.save_parameters2file('parameters')
from numpy import load
data = load('parameters.npz')
lst = data.files
data.get('1_fe_ka.sigma')
```

array([(0.05723162,        nan,  True), (0.05913246, 0.00188784,  True)],
      dtype=[('values', '<f8'), ('std', '<f8'), ('is_set', '?')])

```
lst
```

['0_background_order_6.a0',
 '0_background_order_6.a1',
 '0_background_order_6.a2',
 '0_background_order_6.a3',
 '0_background_order_6.a4',
 '0_background_order_6.a5',
 '0_background_order_6.a6',
 '1_fe_ka.a',
 '1_fe_ka.centre',
 '1_fe_ka.sigma',
 '2_fe_kb.a',
 '2_fe_kb.centre',
 '2_fe_kb.sigma',
 '3_pt_la.a',
 '3_pt_la.centre',
 '3_pt_la.sigma',
 '4_pt_lb1.a',
 '4_pt_lb1.centre',
 '4_pt_lb1.sigma',
 '5_pt_lb4.a',
 '5_pt_lb4.centre',
 '5_pt_lb4.sigma',
 '6_pt_ln.a',
 '6_pt_ln.centre',
 '6_pt_ln.sigma',
 '7_pt_ll.a',
 '7_pt_ll.centre',
 '7_pt_ll.sigma',
 '8_pt_lb2.a',
 '8_pt_lb2.centre',
 '8_pt_lb2.sigma',
 '9_pt_lb3.a',
 '9_pt_lb3.centre',
 '9_pt_lb3.sigma',
 '10_pt_lg3.a',
 '10_pt_lg3.centre',
 '10_pt_lg3.sigma',
 '11_pt_lg1.a',
 '11_pt_lg1.centre',
 '11_pt_lg1.sigma',
 '12_cu_ka.a',
 '12_cu_ka.centre',
 '12_cu_ka.sigma',
 '13_cu_kb.a',
 '13_cu_kb.centre',
 '13_cu_kb.sigma',
 '14_co_ka.a',
 '14_co_ka.centre',
 '14_co_ka.sigma',
 '15_co_kb.a',
 '15_co_kb.centre',
 '15_co_kb.sigma']

```
sI = m.get_lines_intensity()[:2]
sI
```

[<BaseSignal, title: Intensity of Fe_Ka at 6.40 keV from Bare or NMF, dimensions: (2|)>,
 <BaseSignal, title: Intensity of Pt_La at 9.44 keV from Bare or NMF, dimensions: (2|)>]

Set up the kfactors for Fe K$_{\alpha}$ and Pt L$_{\alpha}$.

```
#From Brucker software (Esprit)
kfactors = [1.450226, 5.075602]
```

Quantify with Cliff Lorimer.

```
composition = s.quantification(method="CL", intensities=sI, factors=kfactors)
```

[########################################] | 100% Completed | 115.07 ms

```
composition[1].plot()
```

```
print('             |-----------------------------|')
print('             |     Atomic compositions     |')
print('             |-----------------------------|')

print(' \t     |  Bare core  |   NMF Signal  |')
print('|------------|-------------|---------------|')
print('| Fe (at. %) |    {:.2f}    |     {:.2f}     |'.format(composition[0].data[0], composition[0].data[1]))
print('| Pt (at. %) |    {:.2f}    |     {:.2f}     |'.format(composition[1].data[0], composition[1].data[1]))
print('|------------|-------------|---------------|')
```

             |-----------------------------|
             |     Atomic compositions     |
             |-----------------------------|
 	     |  Bare core  |   NMF Signal  |
|------------|-------------|---------------|
| Fe (at. %) |    17.29    |     43.04     |
| Pt (at. %) |    82.71    |     56.96     |
|------------|-------------|---------------|

```

```
